Repository: ime1452/Synthesis-Properties-Database-for-Nanomaterials

# Synthesis-Properties-Database-for-Nanomaterials
Our goal is to create a database of nanomaterials containing detailed synthesis routes and corresponding product properties (size, morphology, and optical properties). Fine-tune the Qwen3-14b model using LoRA within the LLaMA-Factory framework to achieve the goal.

## Project Structure
```
main/
├── train.py                       # Single-GPU training script
├── train_config.yaml              # Training configuration file
├── test_model_optimized.py        # Multi-threaded inference script
├── requirements.txt               # Python dependencies
├── Qwen3-14B/                     # Pre-trained model directory (Please download from https://huggingface.co/Qwen/Qwen3-14B)
├── dataset_info.json              # Training Set Format
├── raw_data_filtered_8192.json    # Examples in the training set
├── test_labels.json               # Test set
├── results/                       # The results of the test set in the paper.
├── saves/                         # Model save directory
└── inverse_design/                # Use of this database for inverse design of nanomaterials
```

### 1. Create a Conda Environment

```bash
conda create -n llamafac python=3.12
conda activate llamafac
```

## Data Preparation

- Place the training data in the `main` directory. For the file format and name, refer to `raw_data_filtered_8192.json`

## Model Preparation

- Download the Qwen3-14B pretrained model to the `Qwen3-14B/` directory

## Training Configuration

Key configuration items are in `train_config.yaml`:

- **Model Configuration**: model path, Flash Attention, Liger Kernel
- **Training Method**: LoRA fine-tuning parameters
- **Data Configuration**: dataset path, template, sequence length
- **Training Parameters**: batch size, learning rate, number of training epochs

## Starting Training

### Using LLaMA-Factory CLI

```bash
llamafactory-cli train train_config.yaml
```

## Model Saving

- The fine-tuned results reported in the paper are demonstrated in the `saves/` directory
https://huggingface.co/Kai-gu/Qwen3-14B-finetune/tree/main

## Model Inference

### Prepare Test Set
- Refer to `test_labels.json` for the file format and name

### Start the Inference Script

```bash
python test_model_optimized.py
```

### Inference Results
- The best results reported in the paper are located in the `results/` directory

## Database Storage
- https://huggingface.co/datasets/Kai-gu/Synthesis-Properties-Database-for-Nanomaterials

## Citation
If you find this project helpful, please cite our article:
```
DOI：10.1021/acsnano.6c03070
```
```
@misc{gu2026largescalenanocrystaldatabasealigned,
      title={A large-scale nanocrystal database with aligned synthesis and properties enabling generative inverse design}, 
      author={Kai Gu and Yingping Liang and Senliang Peng and Aotian Guo and Haizheng Zhong and Ying Fu},
      year={2026},
      eprint={2601.02424},
      archivePrefix={arXiv},
      primaryClass={cond-mat.mtrl-sci},
      url={https://arxiv.org/abs/2601.02424}, 
}
```
If you have any questions, please contact kai_gu94@163.com

File: results/optimized_results_checkpoint-1476.json (part 1 of 2)
{
  "results": [
    {
      "sample_id": 1,
      "instruction": "You are a researcher with extensive experience in chemical synthesis, well-versed in scientific literature and familiar with chemical synthesis methodologies. Your task is to extract synthesis routes and product properties **verbatim** from the input paragraphs. Focus on (1) splitting synthesis steps and (2) formatting them exactly as specified. **No paraphrasing, no inference, no reordering.**\n\nI. Core Objective\nExtract verbatim two types of information from input paragraphs without paraphrasing, inference, or reordering:\n\t1.Synthesis steps & routes: Split procedures into minimal, unique, explicit action units (including parameter differences), then organize into sequential routes tied to products.\n\t2.Product properties: Extract only 4 domains of properties (Size, Morphology, Absorption spectra, Emission spectra) with concrete data, binding to corresponding products.\n\t3.If the input paragraphs contain no mention of synthesis steps or product properties, strictly output \"NOT MENTION\" without creating any content.\n\nII. Synthesis Routes\n1. Step Splitting (### synthesis step)\n\t·From paragraphs, identify all minimal, explicit, and unique experimental actions/observables (one main verb + specific parameters per item).\n\t\t·Uniqueness Rule: Even for similar actions, any minor parameter change (e.g., temperature: 160℃ → 150℃; mass: 76 mg → 70 mg; time: 3 h → 2 h) constitutes a new step—assign a unique identifier (S1, S2, S3, …) to each.\n\t\t·No Duplication: Do not list identical steps multiple times; each S-identifier maps to one unique \"action + parameter\" combination.\n\t·No time order for this section—list all steps as independent units.\n\t·Keep wording, quantitative details (e.g., mass, volume, time, temperature), and original terms verbatim.\n\t·No Vague References: Do not use phrases like \"same as previous step\" or equivalents.\n\t·Allow use of product_# (defined in synthesis route) to refer to corresponding precursors/products in steps, instead of original vague or repeated precursor names, e.g. 1 mL product_1.\n\nExample:\n### synthesis step\nS1: synthesis precursor\nS2: 76 mg of NaBH4 was transfer to a small flask which was cooled by ice\nS3: then 1 ml H2O and 79 mg Se powder was put into the flask\nS4: A small outlet must be connected to the flask\nS5: The black Se powder disappeared and white Na2B4O7 precipitation appeared after about 3 h\nS6: The resulting clear aqueous solution was transferred into 100 ml degassed water\n\n2. Route Sequencing (### synthesis route)\n\t·For each product-yielding synthesis, arrange split steps (S1, S2, …) into a chronological sequence (original order from the article).\n\t·Start each route with product_# <Material name>, followed by steps connected with →.\n\t·Assign product_1, product_2, … by first appearance of the final product in the input, with no gaps.\n\nExample:\n### synthesis route\nproduct_1 <NaHSe solution>: S1 → S2 → S3 → S4 → S5 → S6\n\n3.Step Revision Based on Routes\n·After completing synthesis route, revise synthesis step using the product_# defined in routes.\n·Replace original mentions of precursors/products (that correspond to product_# in routes) with their assigned product_# to ensure consistency between steps and routes.\n\n\nIII. Product Properties\n·Extract properties only from four domains: (1) Size, (2) Morphology, (3) Absorption spectra, (4) Emission spectra.\n·Use fixed labels to categorize properties (each label maps to 1–2 domains):\n    ### size&shape properties: For Size/Morphology;\n    ### absorption spectra properties: For Absorption spectra;\n    ### emission spectra properties: For Emission spectra.\n·Format (use tabs; keep original terms and values verbatim):\n- product_# <Material name>\n\t- <property term exactly as in article>\n\t\t- <verbatim value(s), including ranges, ±, ×10⁻x, %, units>\n\nExample:\n### size&shape properties\n- product_6 <CdSe–CdS QDs>\n\t- average sizes\n\t\t- 12 nm\n\nRules: include a property only if concrete data exist; attach each property to the **correct** product; do not reformat values.\n\nIV. Output Requirements\n·Output only the three structured sections (### synthesis step, ### synthesis route, property labels) starting immediately. Do not echo the input; no commentary.\n·Final line: Confidence: high | low (assess based on how completely the output matches the input's explicit information).\n\n",
      "input": "Aqueous solutions of thioacetamide and cadmium chloride, both at a concentration of 30 mM, were prepared. These aqueous solutions were mixed in stoichiometric ratio, and the resulting solution was diluted to 50 mL with a 2.0 mM sodium citrate solution. The pH value was fixed at 8.0 with a NaOH solution. Finally, the reaction mixture was heated in a conventional microwave oven LG-intelowave at 1650 W for 60 s.\n\nUV–vis absorption spectrum of the aqueous dispersion of CdS quantum dots is shown in Fig. 1. The value of the wavelength of the threshold of absorption is 447 nm, which corresponds to 2.77 eV, the E _{g} of the quantum dots. In comparison with the E _{g} value reported for the bulk, the decrement of this value indicates that the size of the CdS nanocrystals is less than twice the exciton Bohr radius (r _{a}) [35]. Quantum-size effects of Wannier excitons in semiconductor nanocrystals are manifest at different sizes for each semiconductor depending on their r _{a} value. In the case of CdS crystals, the reported r _{a} value is 2.9 nm [36]; nanocrystals smaller than this threshold size are considered quantum dots.\n\nFig. 3 shows the luminescence spectrum of the CdS quantum dots recorded at 380 nm. The quantum yield of the CdS quantum dots is 0.014, this low value is due to the presence of traps. The highest emission intensity for the violet-blue and orange-red emissions is achieved at an excitation wavelength of 360 and 390 nm, respectively.\n\nFig. 3. Luminescence spectrum (excitation wavelength=380 nm) of the CdS quantum dots.",
      "expected_output": "### synthesis step\nS1: microwave-assisted synthesis nanocrystal\nS2: Aqueous solutions of thioacetamide and cadmium chloride, both at a concentration of 30 mM, were prepared\nS3: These aqueous solutions were mixed in stoichiometric ratio\nS4: the resulting solution was diluted to 50 mL with a 2.0 mM sodium citrate solution\nS5: The pH value was fixed at 8.0 with a NaOH solution\nS6: the reaction mixture was heated in a conventional microwave oven LG-intelowave at 1650 W for 60 s\n\n### synthesis route\nproduct_1 <cadmium sulfide quantum dots>: S1 → S2 → S3 → S4 → S5 → S6\n\n### absorption spectra properties\n- product_1 <cadmium sulfide quantum dots>\n\n\t\t- threshold of absorption\n\n\t\t\t- 447 nm\n\n### emission spectra properties\n- product_1 <cadmium sulfide quantum dots>\n\n\t\t- quantum yield\n\n\t\t\t- 0.014\n\n\t\t- excitation\n\n\t\t\t- 380 nm\nConfidence: high",
      "actual_output": "<think>\n\n</think>\n\n### synthesis step\nS1: microwave-assisted synthesis nanocrystal\nS2: Aqueous solutions of thioacetamide and cadmium chloride, both at a concentration of 30 mM, were prepared\nS3: These aqueous solutions were mixed in stoichiometric ratio\nS4: the resulting solution was diluted to 50 mL with a 2.0 mM sodium citrate solution\nS5: The pH value was fixed at 8.0 with a NaOH solution\nS6: the reaction mixture was heated in a conventional microwave oven LG-intelowave at 1650 W for 60 s\n\n### synthesis route\nproduct_1 <CdS quantum dots>: S1 → S2 → S3 → S4 → S5 → S6\n\n### absorption spectra properties\n- product_1 <CdS quantum dots>\n\n\t\t- threshold of absorption\n\n\t\t\t- 447 nm\n\n### emission spectra properties\n- product_1 <CdS quantum dots>\n\n\t\t- quantum yield\n\n\t\t\t- 0.014\n\n\t\t- excitation\n\n\t\t\t- 380 nm\nConfidence: high",
      "batch_id": 1,
      "batch_size": 20
    },
    {
      "sample_id": 2,
      "instruction": "You are a researcher with extensive experience in chemical synthesis, well-versed in scientific literature and familiar with chemical synthesis methodologies. Your task is to extract synthesis routes and product properties **verbatim** from the input paragraphs. Focus on (1) splitting synthesis steps and (2) formatting them exactly as specified. **No paraphrasing, no inference, no reordering.**\n\nI. Core Objective\nExtract verbatim two types of information from input paragraphs without paraphrasing, inference, or reordering:\n\t1.Synthesis steps & routes: Split procedures into minimal, unique, explicit action units (including parameter differences), then organize into sequential routes tied to products.\n\t2.Product properties: Extract only 4 domains of properties (Size, Morphology, Absorption spectra, Emission spectra) with concrete data, binding to corresponding products.\n\t3.If the input paragraphs contain no mention of synthesis steps or product properties, strictly output \"NOT MENTION\" without creating any content.\n\nII. Synthesis Routes\n1. Step Splitting (### synthesis step)\n\t·From paragraphs, identify all minimal, explicit, and unique experimental actions/observables (one main verb + specific parameters per item).\n\t\t·Uniqueness Rule: Even for similar actions, any minor parameter change (e.g., temperature: 160℃ → 150℃; mass: 76 mg → 70 mg; time: 3 h → 2 h) constitutes a new step—assign a unique identifier (S1, S2, S3, …) to each.\n\t\t·No Duplication: Do not list identical steps multiple times; each S-identifier maps to one unique \"action + parameter\" combination.\n\t·No time order for this section—list all steps as independent units.\n\t·Keep wording, quantitative details (e.g., mass, volume, time, temperature), and original terms verbatim.\n\t·No Vague References: Do not use phrases like \"same as previous step\" or equivalents.\n\t·Allow use of product_# (defined in synthesis route) to refer to corresponding precursors/products in steps, instead of original vague or repeated precursor names, e.g. 1 mL product_1.\n\nExample:\n### synthesis step\nS1: synthesis precursor\nS2: 76 mg of NaBH4 was transfer to a small flask which was cooled by ice\nS3: then 1 ml H2O and 79 mg Se powder was put into the flask\nS4: A small outlet must be connected to the flask\nS5: The black Se powder disappeared and white Na2B4O7 precipitation appeared after about 3 h\nS6: The resulting clear aqueous solution was transferred into 100 ml degassed water\n\n2. Route Sequencing (### synthesis route)\n\t·For each product-yielding synthesis, arrange split steps (S1, S2, …) into a chronological sequence (original order from the article).\n\t·Start each route with product_# <Material name>, followed by steps connected with →.\n\t·Assign product_1, product_2, … by first appearance of the final product in the input, with no gaps.\n\nExample:\n### synthesis route\nproduct_1 <NaHSe solution>: S1 → S2 → S3 → S4 → S5 → S6\n\n3.Step Revision Based on Routes\n·After completing synthesis route, revise synthesis step using the product_# defined in routes.\n·Replace original mentions of precursors/products (that correspond to product_# in routes) with their assigned product_# to ensure consistency between steps and routes.\n\n\nIII. Product Properties\n·Extract properties only from four domains: (1) Size, (2) Morphology, (3) Absorption spectra, (4) Emission spectra.\n·Use fixed labels to categorize properties (each label maps to 1–2 domains):\n    ### size&shape properties: For Size/Morphology;\n    ### absorption spectra properties: For Absorption spectra;\n    ### emission spectra properties: For Emission spectra.\n·Format (use tabs; keep original terms and values verbatim):\n- product_# <Material name>\n\t- <property term exactly as in article>\n\t\t- <verbatim value(s), including ranges, ±, ×10⁻x, %, units>\n\nExample:\n### size&shape properties\n- product_6 <CdSe–CdS QDs>\n\t- average sizes\n\t\t- 12 nm\n\nRules: include a property only if concrete data exist; attach each property to the **correct** product; do not reformat values.\n\nIV. Output Requirements\n·Output only the three structured sections (### synthesis step, ### synthesis route, property labels) starting immediately. Do not echo the input; no commentary.\n·Final line: Confidence: high | low (assess based on how completely the output matches the input's explicit information).\n\n",
      "input": "Here, 34.6 mM Eu_{2}O_{3} powders were mixed thoroughly with 394 mM thiourea and diluted to a final volume of 5 mL using water (Mix 1). Then, 2 mL of OAm and 0.75 mL of OA were mixed with the above solution (Mix 1) and stirred at ambient temperature for 1 h. This mixture was transferred to a Teflon autoclave and heated at 120 °C for 5 h. After 5 h, the solution was cooled to room temperature and transferred to a glass bottle. Two distinct layers can be seen after keeping the solution undisturbed for 10 min. The upper layer consists of white light-emitting small europium nanocrystals, and the lower layer contains oleyl amine.\n\nTo enhance the pure white light emission and get rid of the bluing effect, the as-synthesized WLEuNCs solution was cooled at low temperature. The resulting emission was studied using absorbance and fluorescence spectra. Raman spectra was also acquired and compared with the as-synthesized nanocrystal solution.\n\nTEM images showed ultrafine europium nanocrystals of approximately 2–5 nm (Figure 2A). The selected area electron diffraction (SAED) of EuNCs shows crystallinity of the nanoparticles (Figure 2B), and the nanocrystals observed in high resolution TEM confirmed the particle size (Figure 2C). A histogram of number of particles in the HRTEM representative shows the average size (Figure 2D).\n\nThe absorption spectra show wide distribution of the spectra along the entire visible and near-infrared regime (Figure 3A). A minor hump near 520 nm may correspond to the varying particle size of the nanocrystals. The as-synthesized solution of the nanocrystals after excitation at 250 nm, shows distinct three peaks at 318 nm, a broad hump covering green regime of optical spectrum with maxima at 429 and 618 nm as observed in Figure 3B. This type of emission is typical of white lighting emitting nanomaterials. The peaks appearing at 618 nm is characteristic to Eu^{3+} while at 429 nm is evident due to Eu^{2+}-Eu^{3+} electronic transitions. Eu has not been reported for emission in blue regime of spectra. While the peak at 318 nm can be attributed to the metal–ligand interactions between Eu–S bonding interactions. The CIE coordinates (Figure 3C) for as synthesized nanocrystals were (0.28, 0.36), which indicate slight blue tinge as discussed earlier. The tactics to rectify this “bluing effect” was cooling the WLEuNCs solution to 2–3 °C. After cooling down the solution, bright white light emission was observed under UV light (Inset of Figure 3A). In contrast to fluorescence spectra of nanocrystal solution at ambient temperature, the fluorescence spectra of cooled solution (Figure 3B) shows depletion in the intensity of blue peak at 318 nm and a broad peak at 560 nm with broad coverage until 700 nm. The CIE spectrum (post cooling solution, Figure 3D) was (0.34, 0.33) corresponding to white light.\n\nDirect white light emission for europium oxide nanocrystals can be easily achieved by merely changing the chemical composition such as sulfur-containing moieties and higher organic compounds. Due to the ultrasmall size as well as wide band gap (3.7 eV), white light emission is possible from a single component system like europium nanocrystals. The role of sulfur-containing chemical components such as thiourea was indispensable in white light emission, possibly due to interactions among Eu and S. As revealed using band gap calculations and Raman spectroscopy, these typical transitions emerge due to interactions among Eu, S, and O atoms. The quantum yield of white light emission from nanocrystals was improved from 7% to 10% by cooling the entire solution to 3−4 °C.",
      "expected_output": "### synthesis step\nS1: solventhermal synthesis nanocrystal\nS2: 34.6 mM Eu2O3 powders were mixed thoroughly with 394 mM thiourea\nS3: diluted to a final volume of 5 mL using water (Mix 1)\nS4: 2 mL of OAm and 0.75 mL of OA were mixed with the above solution (Mix 1)\nS5: stirred at ambient temperature for 1 h\nS6: This mixture was transferred to a Teflon autoclave\nS7: heated at 120 °C for 5 h\nS8: the solution was cooled to room temperature\nS9: transferred to a glass bottle\nS10: Two distinct layers can be seen after keeping the solution undisturbed for 10 min\nS11: The upper layer consists of white light-emitting small europium nanocrystals\nS12: cooling the WLEuNCs solution to 2–3 °C\n\n### synthesis route\nproduct_1 <europium nanocrystals>: S1 → S2 → S3 → S4 → S5 → S6 → S7 → S8 → S9 → S10 → S11\nproduct_2 <europium nanocrystals>: S1 → S2 → S3 → S4 → S5 → S6 → S7 → S8 → S9 → S10 → S11 → S12\n\n### size&shape properties\n- product_1 <europium nanocrystals>\n\n\t\t- size\n\n\t\t\t- 2–5 nm\n\n### absorption spectra properties\n- product_1 <europium nanocrystals>\n\n\t\t- absorption spectra\n\n\t\t\t- entire visible and near-infrared regime\n\n\t\t- absorption hump\n\n\t\t\t- 520 nm\n\n### emission spectra properties\n- product_1 <europium nanocrystals>\n\n\t\t- emission peak\n\n\t\t\t- 318 nm and 429 nm and 618 nm\n\n\t\t- excitation\n\n\t\t\t- 250 nm\n\n\t\t- quantum yield\n\n\t\t\t- 7%\n\n\t- product_2 <europium nanocrystals>\n\n\t\t- emission peak\n\n\t\t\t- 318 nm and 560 nm\n\n\t\t- excitation\n\n\t\t\t- 250 nm\n\n\t\t- quantum yield\n\n\t\t\t- 10%\nConfidence: high",
      "actual_output": "<think>\n\n</think>\n\n### synthesis step\nS1: solventhermal synthesis nanocrystal\nS2: 34.6 mM Eu2O3 powders were mixed thoroughly with 394 mM thiourea\nS3: diluted to a final volume of 5 mL using water (Mix 1)\nS4: 2 mL of OAm and 0.75 mL of OA were mixed with the above solution (Mix 1)\nS5: stirred at ambient temperature for 1 h\nS6: This mixture was transferred to a Teflon autoclave\nS7: heated at 120 °C for 5 h\nS8: the solution was cooled to room temperature\nS9: transferred to a glass bottle\nS10: Two distinct layers can be seen after keeping the solution undisturbed for 10 min\nS11: The upper layer consists of white light-emitting small europium nanocrystals\nS12: the as-synthesized WLEuNCs solution was cooled to 2–3 °C\n\n### synthesis route\nproduct_1 <europium nanocrystals>: S1 → S2 → S3 → S4 → S5 → S6 → S7 → S8 → S9 → S10 → S11\nproduct_2 <europium nanocrystals>: S1 → S2 → S3 → S4 → S5 → S6 → S7 → S8 → S9 → S10 → S11 → S12\n\n### size&shape properties\n- product_1 <europium nanocrystals>\n\n\t\t- size\n\n\t\t\t- 2–5 nm\n\n### absorption spectra properties\n\n\n### emission spectra properties\n- product_1 <europium nanocrystals>\n\n\t\t- excitation\n\n\t\t\t- 250 nm\n\n\t\t- emission peak\n\n\t\t\t- 318 nm and 429 nm and 618 nm\n\n\t\t- quantum yield\n\n\t\t\t- 7%\n\n\t- product_2 <europium nanocrystals>\n\n\t\t- excitation\n\n\t\t\t- 250 nm\n\n\t\t- emission peak\n\n\t\t\t- 560 nm and 318 nm\n\n\t\t- quantum yield\n\n\t\t\t- 10%\nConfidence: low",
      "batch_id": 1,
      "batch_size": 20
    },
    {
      "sample_id": 3,
      "instruction": "You are a researcher with extensive experience in chemical synthesis, well-versed in scientific literature and familiar with chemical synthesis methodologies. Your task is to extract synthesis routes and product properties **verbatim** from the input paragraphs. Focus on (1) splitting synthesis steps and (2) formatting them exactly as specified. **No paraphrasing, no inference, no reordering.**\n\nI. Core Objective\nExtract verbatim two types of information from input paragraphs without paraphrasing, inference, or reordering:\n\t1.Synthesis steps & routes: Split procedures into minimal, unique, explicit action units (including parameter differences), then organize into sequential routes tied to products.\n\t2.Product properties: Extract only 4 domains of properties (Size, Morphology, Absorption spectra, Emission spectra) with concrete data, binding to corresponding products.\n\t3.If the input paragraphs contain no mention of synthesis steps or product properties, strictly output \"NOT MENTION\" without creating any content.\n\nII. Synthesis Routes\n1. Step Splitting (### synthesis step)\n\t·From paragraphs, identify all minimal, explicit, and unique experimental actions/observables (one main verb + specific parameters per item).\n\t\t·Uniqueness Rule: Even for similar actions, any minor parameter change (e.g., temperature: 160℃ → 150℃; mass: 76 mg → 70 mg; time: 3 h → 2 h) constitutes a new step—assign a unique identifier (S1, S2, S3, …) to each.\n\t\t·No Duplication: Do not list identical steps multiple times; each S-identifier maps to one unique \"action + parameter\" combination.\n\t·No time order for this section—list all steps as independent units.\n\t·Keep wording, quantitative details (e.g., mass, volume, time, temperature), and original terms verbatim.\n\t·No Vague References: Do not use phrases like \"same as previous step\" or equivalents.\n\t·Allow use of product_# (defined in synthesis route) to refer to corresponding precursors/products in steps, instead of original vague or repeated precursor names, e.g. 1 mL product_1.\n\nExample:\n### synthesis step\nS1: synthesis precursor\nS2: 76 mg of NaBH4 was transfer to a small flask which was cooled by ice\nS3: then 1 ml H2O and 79 mg Se powder was put into the flask\nS4: A small outlet must be connected to the flask\nS5: The black Se powder disappeared and white Na2B4O7 precipitation appeared after about 3 h\nS6: The resulting clear aqueous solution was transferred into 100 ml degassed water\n\n2. Route Sequencing (### synthesis route)\n\t·For each product-yielding synthesis, arrange split steps (S1, S2, …) into a chronological sequence (original order from the article).\n\t·Start each route with product_# <Material name>, followed by steps connected with →.\n\t·Assign product_1, product_2, … by first appearance of the final product in the input, with no gaps.\n\nExample:\n### synthesis route\nproduct_1 <NaHSe solution>: S1 → S2 → S3 → S4 → S5 → S6\n\n3.Step Revision Based on Routes\n·After completing synthesis route, revise synthesis step using the product_# defined in routes.\n·Replace original mentions of precursors/products (that correspond to product_# in routes) with their assigned product_# to ensure consistency between steps and routes.\n\n\nIII. Product Properties\n·Extract properties only from four domains: (1) Size, (2) Morphology, (3) Absorption spectra, (4) Emission spectra.\n·Use fixed labels to categorize properties (each label maps to 1–2 domains):\n    ### size&shape properties: For Size/Morphology;\n    ### absorption spectra properties: For Absorption spectra;\n    ### emission spectra properties: For Emission spectra.\n·Format (use tabs; keep original terms and values verbatim):\n- product_# <Material name>\n\t- <property term exactly as in article>\n\t\t- <verbatim value(s), including ranges, ±, ×10⁻x, %, units>\n\nExample:\n### size&shape properties\n- product_6 <CdSe–CdS QDs>\n\t- average sizes\n\t\t- 12 nm\n\nRules: include a property only if concrete data exist; attach each property to the **correct** product; do not reformat values.\n\nIV. Output Requirements\n·Output only the three structured sections (### synthesis step, ### synthesis route, property labels) starting immediately. Do not echo the input; no commentary.\n·Final line: Confidence: high | low (assess based on how completely the output matches the input's explicit information).\n\n",
      "input": "In 30 mL of a 50% EtOH–50% H_{2}O solvent mixture, 30 mg of the boron powder was dispersed and sonicated in an ultrasonic bath at a frequency of 40 kHz with a fixed power output of 110 W. The temperature of the ultrasonic bath was maintained below 30 °C by adding ice flakes to the water every 30 min. After 8 h of continuous sonication, the borophene nanosheets were centrifuged at 4000 rpm for 30 min, and the resulting supernatant was carefully collected. The whole process is illustrated in Scheme 1a. The optimal volume fraction of the solvent mixture for exfoliating borophene nanosheets, which is the 50% EtOH–50% H_{2}O mixture solvents, was determined through a series of experiments, including zeta potential studies, turbidity measurements, and visual tests. Detailed discussions on the results can be found in the Results and Discussion section and Supporting Information.\n\nThe synthesized borophene nanosheets were functionalized with Arg molecules using a hydrothermal approach. In a beaker, 15 mg of Arg was added to 15 mL of 1 mg/mL borophene nanosheet dispersion and stirred for 30 min at room temperature. The solution mixture was then transferred to an autoclave and heated at 180 °C for 12 h in a hydrothermal reactor. After the reaction, the product was allowed to cool to room temperature and was collected for further use as a fluorescent probe for the detection of FA. The schematic representation of the functionalization process is shown in Scheme 1b.\n\nTEM and the corresponding high-resolution TEM (HRTEM) images of the synthesized borophene nanosheets and B-Arg quantum dots are shown in Figure 5. It is evident from Figure 5a that liquid phase exfoliation using the mixed solvents leads to the formation of borophene nanosheets. (40) The crystalline nature of the borophene nanosheets is confirmed from the HRTEM image as shown in Figure 5b. The calculated lattice spacing of 0.42 nm corresponds to the (015) plane of a β-rhombohedral boron. (10) The TEM image in Figure 5c shows the formation of quantum dots during functionalization with Arg molecules. According to the particle size distribution curve (inset of Figure 4c), B-Arg quantum dots range from 1 to 5.5 nm. The HRTEM (Figure 5d) reveals a d-spacing of about 0.27 nm, verifying the formation of borophene quantum dots . (44)\n\nThe SEM analysis of both bulk boron powder and exfoliated borophene nanosheets, as illustrated in Figures 6a and 6b, revealed that the lateral sizes range from 2 to 5 μm for bulk boron powder and 50–750 nm for exfoliated borophene nanosheets. This significant reduction in lateral size indicates the effective exfoliation of borophene layers using the mixed solvent strategy. Furthermore, AFM analysis was performed to determine the thickness of the exfoliated borophene nanosheets. Figure 6c shows the AFM image of the exfoliated borophene nanosheets at a scale of 0.5 μm × 0.5 μm, along with their corresponding height profiles (Figure 6d) at four different positions. From the height profiles, it can be observed that the bulk boron powder is exfoliated to borophene nanosheets with thicknesses around 3.5, 2.4, 2.7, and 3.2 nm, indicating the formation of a few-layer borophene nanosheets. (32)\n\nThe synthesized B-Arg quantum dots were effectively employed as fluorescent turn-off sensors for the sensitive and selective detection of FA in aqueous media as well as in real samples such as human blood serum, artificial urine, and FA tablets. The emission pattern of the probe (B-Arg quantum dots ) was examined as shown in Figure 7a. These dots were excited at different excitation wavelengths ranging from 230 to 370 nm, and the corresponding emission spectra were recorded from 220 to 700 nm. The probe exhibited maximum emission at 354 nm when excited at 300 nm. Additionally, fluorescence spectra of the exfoliated borophene nanosheets and hydrothermally treated Arg molecules were recorded to understand the effect of functionalization on the borophene nanosheets. A detailed discussion and the corresponding spectra are provided in the Supporting Information (Figures S7a and S7b).",
      "expected_output": "### synthesis step\nS1: sonication synthesis nanocrystal\nS2: In 30 mL of a 50% EtOH–50% H2O solvent mixture, 30 mg of the boron powder was dispersed\nS3: sonicated in an ultrasonic bath at a frequency of 40 kHz with a fixed power output of 110 W\nS4: The temperature of the ultrasonic bath was maintained below 30 °C by adding ice flakes to the water every 30 min\nS5: After 8 h of continuous sonication\nS6: the borophene nanosheets were centrifuged at 4000 rpm for 30 min\nS7: the resulting supernatant was carefully collected\nS8: hydrothermal synthesis nanocrystal\nS9: In a beaker, 15 mg of Arg was added to 15 mL of 1 mg/mL product_1\nS10: stirred for 30 min at room temperature\nS11: The solution mixture was then transferred to an autoclave\nS12: heated at 180 °C for 12 h in a hydrothermal reactor\nS13: the product was allowed to cool to room temperature\n\n### synthesis route\nproduct_1 <Borophene Nanosheets>: S1 → S2 → S3 → S4 → S5 → S6 → S7\nproduct_2 <B-Arg Quantum Dots>: S8 → S9 → S10 → S11 → S12 → S13\n\n### size&shape properties\n- product_1 <Borophene Nanosheets>\n\n\t\t- shape\n\n\t\t\t- nanosheet\n\n\t\t- lateral size range\n\n\t\t\t- 50–750 nm\n\n\t- product_2 <B-Arg Quantum Dots>\n\n\t\t- size range\n\n\t\t\t- 1 to 5.5 nm\n\n### emission spectra properties\n- product_2 <B-Arg Quantum Dots>\n\n\t\t- emission peak\n\n\t\t\t- 354 nm\n\n\t\t- excitation\n\n\t\t\t- 300 nm\nConfidence: high",
      "actual_output": "<think>\n\n</think>\n\n### synthesis step\nS1: sonication synthesis nanocrystal\nS2: In 30 mL of a 50% EtOH–50% H2O solvent mixture, 30 mg of the boron powder was dispersed\nS3: sonicated in an ultrasonic bath at a frequency of 40 kHz with a fixed power output of 110 W\nS4: The temperature of the ultrasonic bath was maintained below 30 °C by adding ice flakes to the water every 30 min\nS5: After 8 h of continuous sonication\nS6: the borophene nanosheets were centrifuged at 4000 rpm for 30 min\nS7: the resulting supernatant was carefully collected\nS8: hydrothermal synthesis nanocrystal\nS9: In a beaker, 15 mg of Arg was added to 15 mL of 1 mg/mL product_1\nS10: stirred for 30 min at room temperature\nS11: The solution mixture was then transferred to an autoclave\nS12: heated at 180 °C for 12 h in a hydrothermal reactor\nS13: After the reaction, the product was allowed to cool to room temperature\n\n### synthesis route\nproduct_1 <borophene nanosheets>: S1 → S2 → S3 → S4 → S5 → S6 → S7\nproduct_2 <B-Arg quantum dots>: S8 → S9 → S10 → S11 → S12 → S13\n\n### size&shape properties\n- product_1 <borophene nanosheets>\n\n\t\t- lateral sizes\n\n\t\t\t- 2 to 5 μm\n\n\t\t- shape\n\n\t\t\t- nanosheet\n\n\t- product_2 <B-Arg quantum dots>\n\n\t\t- size range\n\n\t\t\t- 1 to 5.5 nm\n\n### emission spectra properties\n- product_2 <B-Arg quantum dots>\n\n\t\t- maximum emission\n\n\t\t\t- 354 nm\n\n\t\t- excitation\n\n\t\t\t- 300 nm\nConfidence: low",
      "batch_id": 1,
      "batch_size": 20
    },
    {
      "sample_id": 4,
      "instruction": "You are a researcher with extensive experience in chemical synthesis, well-versed in scientific literature and familiar with chemical synthesis methodologies. Your task is to extract synthesis routes and product properties **verbatim** from the input paragraphs. Focus on (1) splitting synthesis steps and (2) formatting them exactly as specified. **No paraphrasing, no inference, no reordering.**\n\nI. Core Objective\nExtract verbatim two types of information from input paragraphs without paraphrasing, inference, or reordering:\n\t1.Synthesis steps & routes: Split procedures into minimal, unique, explicit action units (including parameter differences), then organize into sequential routes tied to products.\n\t2.Product properties: Extract only 4 domains of properties (Size, Morphology, Absorption spectra, Emission spectra) with concrete data, binding to corresponding products.\n\t3.If the input paragraphs contain no mention of synthesis steps or product properties, strictly output \"NOT MENTION\" without creating any content.\n\nII. Synthesis Routes\n1. Step Splitting (### synthesis step)\n\t·From paragraphs, identify all minimal, explicit, and unique experimental actions/observables (one main verb + specific parameters per item).\n\t\t·Uniqueness Rule: Even for similar actions, any minor parameter change (e.g., temperature: 160℃ → 150℃; mass: 76 mg → 70 mg; time: 3 h → 2 h) constitutes a new step—assign a unique identifier (S1, S2, S3, …) to each.\n\t\t·No Duplication: Do not list identical steps multiple times; each S-identifier maps to one unique \"action + parameter\" combination.\n\t·No time order for this section—list all steps as independent units.\n\t·Keep wording, quantitative details (e.g., mass, volume, time, temperature), and original terms verbatim.\n\t·No Vague References: Do not use phrases like \"same as previous step\" or equivalents.\n\t·Allow use of product_# (defined in synthesis route) to refer to corresponding precursors/products in steps, instead of original vague or repeated precursor names, e.g. 1 mL product_1.\n\nExample:\n### synthesis step\nS1: synthesis precursor\nS2: 76 mg of NaBH4 was transfer to a small flask which was cooled by ice\nS3: then 1 ml H2O and 79 mg Se powder was put into the flask\nS4: A small outlet must be connected to the flask\nS5: The black Se powder disappeared and white Na2B4O7 precipitation appeared after about 3 h\nS6: The resulting clear aqueous solution was transferred into 100 ml degassed water\n\n2. Route Sequencing (### synthesis route)\n\t·For each product-yielding synthesis, arrange split steps (S1, S2, …) into a chronological sequence (original order from the article).\n\t·Start each route with product_# <Material name>, followed by steps connected with →.\n\t·Assign product_1, product_2, … by first appearance of the final product in the input, with no gaps.\n\nExample:\n### synthesis route\nproduct_1 <NaHSe solution>: S1 → S2 → S3 → S4 → S5 → S6\n\n3.Step Revision Based on Routes\n·After completing synthesis route, revise synthesis step using the product_# defined in routes.\n·Replace original mentions of precursors/products (that correspond to product_# in routes) with their assigned product_# to ensure consistency between steps and routes.\n\n\nIII. Product Properties\n·Extract properties only from four domains: (1) Size, (2) Morphology, (3) Absorption spectra, (4) Emission spectra.\n·Use fixed labels to categorize properties (each label maps to 1–2 domains):\n    ### size&shape properties: For Size/Morphology;\n    ### absorption spectra properties: For Absorption spectra;\n    ### emission spectra properties: For Emission spectra.\n·Format (use tabs; keep original terms and values verbatim):\n- product_# <Material name>\n\t- <property term exactly as in article>\n\t\t- <verbatim value(s), including ranges, ±, ×10⁻x, %, units>\n\nExample:\n### size&shape properties\n- product_6 <CdSe–CdS QDs>\n\t- average sizes\n\t\t- 12 nm\n\nRules: include a property only if concrete data exist; attach each property to the **correct** product; do not reformat values.\n\nIV. Output Requirements\n·Output only the three structured sections (### synthesis step, ### synthesis route, property labels) starting immediately. Do not echo the input; no commentary.\n·Final line: Confidence: high | low (assess based on how completely the output matches the input's explicit information).\n\n",
      "input": "The morphology and microstructure of Pd nanoparticles and CNCs were investigated by (HR)TEM and energy-dispersive X-ray spectroscopy (EDS) (Figures 2, 3, and S2). Figure 2 A shows the typical TEM image of Pd nanoparticles. It can be seen that the size of nanoparticles was less than 50 nm, which was in agreement with the XRD results. As depicted in the inset of Figure 2 A, the selected-area electron-diffraction (SAED) pattern showed bright diffraction spots, indicating the crystalline nature of individual Pd nanoparticles.10 These can also be verified through HRTEM measurements (Figures 2 B and 2 C). Careful observation revealed the existence of two sets of crystalline Pd planes (Figures 2 B and 2 C), which agreed with the corresponding XRD data. The lattice spacings observed in the HRTEM image of a single nanoparticle, as shown in Figure 2 B, were measured to be about 2.32–2.36 and 2.02–2.08 Å, and both angles between the crystalline planes were measured to be about 54.3°, which closely matched to the theoretical value between the (111) and (200) lattice planes of the fcc phase of Pd.21 Namely, the larger lattice spacings should be ascribed to the (111) index plane, whereas the smaller ones can be attributed to the (200) lattice planes. Interestingly, the angles between the index planes shown in Figure 2 C were about 54.7°, which is almost the same as those obtained from Figure 2 B, indicating that the lattice spacings with values of about 2.68–2.72 and 2.43–2.47 Å were the (111) and (200) index planes of cubic palladium phase, respectively. Furthermore, the EDS results from a random area (Figure S2) also confirmed the formation of Pd phase.\n\nTo clarify the formation of Pd nanoparticles and CNCs, the intermediate products were collected from these two synthetic systems by adjusting the synthesis times, leaving the other experimental conditions unchanged. Figures 4 A–C show the TEM images of the intermediate products from the synthetic systems containing alanine. As depicted in Figure 4 A, small nanoparticles were formed, mostly with a size of less than 3 nm when the synthetic time was 2 h. Increasing the reaction time to 4 h led to the formation of slightly large nanoparticles with a size of 5±2 nm (Figure 4 B). When the synthesis time was increased further to 6 h, nanoparticles with a size of 30±8 nm could be obtained. The shape of the Pd nanoparticles was hard to control after repeating the experiments ten times, as shown in Figure 4 C. Combined with the results of XRD and the HRTEM data, it was suggest that the formation of the final nanoparticles with slight differences in the crystalline constants should be ascribed to the structural feature of alanine. If tryptophan or tyrosine was used as the reagent, small Pd nanoparticles would be obtained (Figure S3).\n\nFigure 4 TEM images of intermediary products obtained from the systems containing A–C) alanine and E–F) phenylalanine after a synthesis time of A, D) 2 h, B, E) 4 h, and C, F) 6 h.\n\nWhen phenylalanine was added into the synthetic system, the hydroxyl group connected to the phenyl group of tyrosine was removed, and the reactions were rather different. It can be seen that nanoparticles with a size of about several nanometers, as well as small aggregates, can be obtained from the intermediate product collected after being heated for 2 h (Figure 4 D). Many large spherical-shaped aggregates with a size larger than 50 nm, in addition to nanoparticles, can be observed with a heating time of 4 h (Figure 4 E). When the synthesis time was further extended to 6 h, spherical clusters were formed with an increased size of 70–100 nm (Figure 4 F), which were composed of small nanoparticles with an ordered assembly, similar to the ferrite nanocrystal clusters.25, 26 In addition, individual nanoparticles almost cannot be observed.\n\nIn a typical synthesis, aqueous solutions (20 mL) containing PdCl_{2} (20 mg) and NaCl (110 mg) were slowly mixed with aqueous alanine or phenylalanine (1.7 mM) solutions (20 mL) containing PVP (60 mg) under vigorous stirring at room temperature. The mixture was then transferred to a 50 mL teflon-lined autoclave. The hydrothermal synthesis was carried out in an oven at 180 °C for 12 h. The collected products were thoroughly washed with ethanol and distilled water, and dried at 60 °C for 6 h in an oven. The final products were called Pd nanoparticles and CNCs for the synthetic solutions containing alanine and phenylalanine, respectively. Pd nanoparticles were also obtained from the synthetic systems containing tyrosine or tryptophan under similar conditions.",
