Repository: ime1452/Synthesis-Properties-Database-for-Nanomaterials

# Synthesis-Properties-Database-for-Nanomaterials
Our goal is to create a database of nanomaterials containing detailed synthesis routes and corresponding product properties (size, morphology, and optical properties). Fine-tune the Qwen3-14b model using LoRA within the LLaMA-Factory framework to achieve the goal.

## Project Structure
```
main/
├── train.py                       # Single-GPU training script
├── train_config.yaml              # Training configuration file
├── test_model_optimized.py        # Multi-threaded inference script
├── requirements.txt               # Python dependencies
├── Qwen3-14B/                     # Pre-trained model directory (Please download from https://huggingface.co/Qwen/Qwen3-14B)
├── dataset_info.json              # Training Set Format
├── raw_data_filtered_8192.json    # Examples in the training set
├── test_labels.json               # Test set
├── results/                       # The results of the test set in the paper.
├── saves/                         # Model save directory
└── inverse_design/                # Use of this database for inverse design of nanomaterials
```

### 1. Create a Conda Environment

```bash
conda create -n llamafac python=3.12
conda activate llamafac
```

## Data Preparation

- Place the training data in the `main` directory. For the file format and name, refer to `raw_data_filtered_8192.json`

## Model Preparation

- Download the Qwen3-14B pretrained model to the `Qwen3-14B/` directory

## Training Configuration

Key configuration items are in `train_config.yaml`:

- **Model Configuration**: model path, Flash Attention, Liger Kernel
- **Training Method**: LoRA fine-tuning parameters
- **Data Configuration**: dataset path, template, sequence length
- **Training Parameters**: batch size, learning rate, number of training epochs

## Starting Training

### Using LLaMA-Factory CLI

```bash
llamafactory-cli train train_config.yaml
```

## Model Saving

- The fine-tuned results reported in the paper are demonstrated in the `saves/` directory
https://huggingface.co/Kai-gu/Qwen3-14B-finetune/tree/main

## Model Inference

### Prepare Test Set
- Refer to `test_labels.json` for the file format and name

### Start the Inference Script

```bash
python test_model_optimized.py
```

### Inference Results
- The best results reported in the paper are located in the `results/` directory

## Database Storage
- https://huggingface.co/datasets/Kai-gu/Synthesis-Properties-Database-for-Nanomaterials

## Citation
If you find this project helpful, please cite our article:
```
DOI：10.1021/acsnano.6c03070
```
```
@misc{gu2026largescalenanocrystaldatabasealigned,
      title={A large-scale nanocrystal database with aligned synthesis and properties enabling generative inverse design}, 
      author={Kai Gu and Yingping Liang and Senliang Peng and Aotian Guo and Haizheng Zhong and Ying Fu},
      year={2026},
      eprint={2601.02424},
      archivePrefix={arXiv},
      primaryClass={cond-mat.mtrl-sci},
      url={https://arxiv.org/abs/2601.02424}, 
}
```
If you have any questions, please contact kai_gu94@163.com

File: dataset_info.json
{
  "raw_training_data": {
    "file_name": "raw_data_filtered_8192.json",
    "formatting": "alpaca",
    "columns": {
      "prompt": "instruction",
      "query": "input",
      "response": "output"
    }
  },
  "test_data": {
    "file_name": "test_labels.json",
    "formatting": "alpaca",
    "columns": {
      "prompt": "instruction",
      "query": "input",
      "response": "output"
    }
  },
  "original_training_data": {
    "file_name": "original_labels.json",
    "formatting": "alpaca",
    "columns": {
      "prompt": "instruction",
      "query": "input",
      "response": "output"
    }
  }  
}

File: raw_data_filtered_8192.json (part 1 of 2)
[
  {
    "instruction": "You are a researcher with extensive experience in chemical synthesis, well-versed in scientific literature and familiar with chemical synthesis methodologies. Your task is to extract synthesis routes and product properties **verbatim** from the input paragraphs. Focus on (1) splitting synthesis steps and (2) formatting them exactly as specified. **No paraphrasing, no inference, no reordering.**\n\nI. Core Objective\nExtract verbatim two types of information from input paragraphs without paraphrasing, inference, or reordering:\n\t1.Synthesis steps & routes: Split procedures into minimal, unique, explicit action units (including parameter differences), then organize into sequential routes tied to products.\n\t2.Product properties: Extract only 4 domains of properties (Size, Morphology, Absorption spectra, Emission spectra) with concrete data, binding to corresponding products.\n\t3.If the input paragraphs contain no mention of synthesis steps or product properties, strictly output \"NOT MENTION\" without creating any content.\n\nII. Synthesis Routes\n1. Step Splitting (### synthesis step)\n\t·From paragraphs, identify all minimal, explicit, and unique experimental actions/observables (one main verb + specific parameters per item).\n\t\t·Uniqueness Rule: Even for similar actions, any minor parameter change (e.g., temperature: 160℃ → 150℃; mass: 76 mg → 70 mg; time: 3 h → 2 h) constitutes a new step—assign a unique identifier (S1, S2, S3, …) to each.\n\t\t·No Duplication: Do not list identical steps multiple times; each S-identifier maps to one unique \"action + parameter\" combination.\n\t·No time order for this section—list all steps as independent units.\n\t·Keep wording, quantitative details (e.g., mass, volume, time, temperature), and original terms verbatim.\n\t·No Vague References: Do not use phrases like \"same as previous step\" or equivalents.\n\t·Allow use of product_# (defined in synthesis route) to refer to corresponding precursors/products in steps, instead of original vague or repeated precursor names, e.g. 1 mL product_1.\n\nExample:\n### synthesis step\nS1: synthesis precursor\nS2: 76 mg of NaBH4 was transfer to a small flask which was cooled by ice\nS3: then 1 ml H2O and 79 mg Se powder was put into the flask\nS4: A small outlet must be connected to the flask\nS5: The black Se powder disappeared and white Na2B4O7 precipitation appeared after about 3 h\nS6: The resulting clear aqueous solution was transferred into 100 ml degassed water\n\n2. Route Sequencing (### synthesis route)\n\t·For each product-yielding synthesis, arrange split steps (S1, S2, …) into a chronological sequence (original order from the article).\n\t·Start each route with product_# <Material name>, followed by steps connected with →.\n\t·Assign product_1, product_2, … by first appearance of the final product in the input, with no gaps.\n\nExample:\n### synthesis route\nproduct_1 <NaHSe solution>: S1 → S2 → S3 → S4 → S5 → S6\n\n3.Step Revision Based on Routes\n·After completing synthesis route, revise synthesis step using the product_# defined in routes.\n·Replace original mentions of precursors/products (that correspond to product_# in routes) with their assigned product_# to ensure consistency between steps and routes.\n\n\nIII. Product Properties\n·Extract properties only from four domains: (1) Size, (2) Morphology, (3) Absorption spectra, (4) Emission spectra.\n·Use fixed labels to categorize properties (each label maps to 1–2 domains):\n    ### size&shape properties: For Size/Morphology;\n    ### absorption spectra properties: For Absorption spectra;\n    ### emission spectra properties: For Emission spectra.\n·Format (use tabs; keep original terms and values verbatim):\n- product_# <Material name>\n\t- <property term exactly as in article>\n\t\t- <verbatim value(s), including ranges, ±, ×10⁻x, %, units>\n\nExample:\n### size&shape properties\n- product_6 <CdSe–CdS QDs>\n\t- average sizes\n\t\t- 12 nm\n\nRules: include a property only if concrete data exist; attach each property to the **correct** product; do not reformat values.\n\nIV. Output Requirements\n·Output only the three structured sections (### synthesis step, ### synthesis route, property labels) starting immediately. Do not echo the input; no commentary.\n·Final line: Confidence: high | low (assess based on how completely the output matches the input's explicit information).\n\n",
    "input": "In this study the CdSe QDs were synthesized via aqueous-phase approach. The CdSe nanocrystals were formed by directly mixing of a Cd source solution containing Cd^{2+} and a Se source solution containing sodium hydrogen selenide (NaHSe). The NaHSe was obtained from a reaction occurred between NaBH_{4} and Se powder. In a typical synthesis, the involved solutions were prepared as below. 0.012 g Se powder and 0.012 g NaBH_{4} were added to 100 mL deionized water under nitrogen atmosphere to form a black mixture. The mixture was continuously stirred under nitrogen until the black color disappeared. The Se source solution containing NaHSe was then obtained [29]. 0.069 g CdCl_{2}·2.5H_{2}O and 0.07 mL TGA were dissolved in 170 mL deionized water to form a Cd source solution and its pH value was adjusted to 11 by using a 1.0 M NaOH solution. The solution was then deoxygenated by bubbling nitrogen for at least 30 min.\n\nThe CdSe QDs synthesis was conducted in a three-neck flask. The instrument and the proposed temperature increasing procedure were shown in Fig. 1 . Firstly, the Cd source solution was placed in a flask and bubbled at room temperature of 17 °C with nitrogen for at least 30 min. After that, some amount of the freshly prepared NaHSe solution was poured into the flask under nitrogen atmosphere. The CdSe crystal nuclei were immediately formed, accompanied by a color change from colorless to very light green. The molar ratio of chemicals in the final solution was kept to be Cd^{2+}/Se^{2−}/TGA of 2/1/6. After being stirred at 17 °C for 30 min, 25 mL solution was taken as a sample from the flask with a pipette and conserved in a nitrogen filled brown bottle (S_{1} in Fig. 1b). The temperature was then increased to 30 °C, 50 °C, 70 °C, and 90 °C in an orderly fashion. At each temperature stage reaction time of 30 min was applied and 25 mL solution was taken as a sample (S_{2}–S_{5}). For temperature of 90 °C, another 30 min was applied and S_{6} was obtained.\n\nThe CdSe QDs synthesized over a temperature range of 17–90 °C were physically color gradient, as shown in Fig. 3a. The QDs in solution obtained at room temperature of 17 °C were pale green and then became light green and green with the raise of the reaction temperature to 30 and 50 °C. The QDs synthesized at 70 °C was not green but light yellow, suggesting a substantial change of the particles at this temperature. With a continuous increase of the temperature to 90 °C and another 30 min delay of the reaction time the S_{5} and S_{6} samples were yellow and orange. Similar color gradient was observed for the powder samples. This suggested that the reaction temperature had an essential effect on the CdSe QDs. The direct observation of the QDs was conducted through TEM and a typical image was shown in Fig. 3b. Here only the QDs synthesized at 17 °C (S_{1}) were selected for TEM observation for an economic intention. As seen, the QDs synthesized in this study consisted of basically round particles. Most of these particles were of 2–3 nm. The diameter of the QDs from TEM observation was therefore almost three times of the Scherrer size (see data in Table 1), in agreement with a common consequence that the particle size from TEM image was generally larger than that from XRD patterns. The selected area electron diffraction (SAED) patterns of the QDs were also shown in Fig. 3b. Two concentric rings were observed, giving interplanar distances of 0.332 and 0.203 nm. Note that there had three diffraction peaks at 25.3°, 42.0°, and 49.7° for the coarse CdSe and the corresponded interplanar distances were 0.351, 0.215, and 0.183 nm while in the cases of the QDs only two humps were observed at 27.3° and 45.8° with interplanar distance of 0.326 and 0.198 nm (see Fig. 2). Thus the TEM and SAED results of the QDs were in good agreement with those of the XRD patterns and confirmed again the non-ignorable 2° shift. Another interesting point was that the two concentric rings in Fig. 3b were visibly broadened, a sign of interplanar distance distribution of the QDs. Thus, the rather flat humps in Fig. 2 was related probably not only to the particle refinement but also to the interplanar distance distribution of the QDs.\n\nThe UV–vis absorption spectra of the colloid CdSe QDs obtained at a temperature range of 17–90 °C were shown in Fig. 5a. Three absorption regions with absorption peaks were clearly observed, as labeled by Peak_{I}, Peak_{II}, and Peak_{III} in the figure. The peak positions, however, were noticeably changed with the reaction temperature. Red shifts were observed with the raise of reaction temperature. The wavelength of the first exciton (the first long wavelength absorption peak) for the 17 °C sample (S_{1}) was 388 nm while in the case of the 90 °C sample (S_{5}) it was 454 nm. The resultant red shift of the first exciton was as high as 66 nm. Thus, an increasing tendency of the particle size with the reaction temperature was concluded for the CdSe QDs. Besides, the peak intensities and shapes also evidently varied with the temperature in Fig. 5a. Generally, a sharp absorption peak with high intensity and low FWHM implied homogeneous nanoparticles with narrow particle size distribution [33]. The results in Fig. 5a revealed a wide particle size distribution for the CdSe QDs nanoparticles due to the raise of the reaction temperature. In fact, such results could be visibly understood from the derivative curves shown in Fig. 5b. As described in Fig. 4a, the band edge position of an absorption peak could be determined by finding the local minimum of the derivative curve of the absorption spectrum. The band edge positions for those peaks in Fig. 5a have been labeled with BD_{I}, BD_{II}, and BD_{III} in Fig. 5b. As seen, derivative curves for the 17 and 30 °C samples were quite uneven with large crest and trough. With the raise of reaction temperature to 50 °C, both the crest and trough became small. In particular, a very small wave crest was observed (initial point of the dotted arrow in Fig. 5b). This small crest was a sign of the appearance of a new absorption peak. With the reaction temperature increased to 70 and 90 °C, this small crest gradually grew up while the whole derivative curves became flat. The growing process of the crest was clearly marked out with a dotted arrow in Fig. 5b. Since a UV–vis spectrum containing a sharp absorption peak mathematically corresponded to an uneven derivative curve with large crest and trough, the behavior of the derivative curve at each temperature in Fig. 5b coincided well with the peak features in Fig. 5a. From this point of view, the method shown in Fig. 5b is a good tool to visibly understand the peak feature for a UV–vis spectrum.\n\nBeginning to react from 17 °C, Fig. 5a showed a peak position with a rather low wavelength of 388 nm for the first exciton and a large red shift of 66 nm due to the temperature increase. We supposed that the initial reaction temperature may also affect the CdSe QDs synthesis to some extent. So a rather low starting temperature of 3 °C was applied and the UV–vis spectra of the resultant CdSe QDs were shown in Fig. 5c. As seen from Fig. 5c, the absorption spectra scarcely changed with the raise of the temperature from 3 °C to 30 °C. The wavelength of the first exciton for the 3 °C sample was 415 nm, larger than that of the 17 °C sample (Fig. 5a, 388 nm). The CdSe nanoparticles grew hardly at this temperature range. With the temperature continuously increased to 50 °C, 70 °C, and 90 °C, red shifts were observed and the final value were moderate (35 nm). In fact, the spectra in Fig. 5c were not altered as much as those in Fig. 5a due to the raise of the reaction temperature. Not absorption peaks but shoulders appeared at this temperature range near the long wavelength. This could be visibly understood by comparing the derivative curves in Fig. 5d with those in Fig. 5b. The curves in Fig. 5d were quite flat, compared to those in Fig. 5b. The new peaks were incubated from 70 °C, larger than that of 50 °C in Fig. 5b. The above results demonstrated that the initial reaction temperature had a strong effect on the synthesis of the CdSe QDs and their optical properties. A moderate starting temperature, for instance 17 °C in this study, was helpful to the CdSe QDs formation with a narrow particle size distribution and accordingly a obvious UV–vis absorption peak.\n\nWith the above excitation results a 365 nm ultraviolet was used to excite the CdSe QDs and the obtained emission spectra were shown in Fig. 7a and b. The peak position and intensity were summarized and plotted in Fig. 7c and d for comparison. As seen, only one peak was observed. The peak position and intensity, however, significantly changed with the reaction temperature. For the 17–90 °C samples, with the raise of the reaction temperature the peak position linearly blue-shifted from 551 nm to 528 nm and then rapidly red-shifted to 602 nm. The PL intensity increased at the beginning, reached maximum at 70 °C, and then decreased. In the cases of the 3–90 °C samples both the peak position and intensity scarcely varied bellow 50 °C. For temperature above 50 °C, red shift of 565–598 nm was observed. The PL intensity over this temperature range linearly decreased. From a viewpoint of wide controls of fluorescence color and intensity, a reaction temperature range of 17–90 °C was appropriate for the synthesis of the CdSe QDs.\n\nTable 1. Particle size estimations of the CdSe QDs synthesized in this study.\nReaction condition | Peak position (nm) | E g * op (eV) | Diameter from models | Diameter from measurements | – | – | –\n– | – | – | Brus [3] | Peng [36] | Bacherikov [37] | XRD | TEM\n17 °C for 0.5 h | 388.5 | 2.92 | 3.35 | 1.45 | 0.98 | 0.83 | 2–3\n30 °C for 0.5 h | 394 | 2.89 | 3.39 | 1.50 | 1.03 | 1.08 | –\n50 °C for 0.5 h | 429 | 2.71 | 3.67 | 1.79 | 1.34 | 1.01 | –\n70 °C for 0.5 h | 436 | 2.61 | 3.86 | 1.85 | 1.42 | 1.04 | –\n90 °C for 0.5 h | 454.5 | 2.51 | 4.09 | 1.98 | 1.64 | 1.09 | –\n90 °C for 1 h | 452 | 2.50 | 4.11 | 1.97 | 1.61 | 1.21 | –",
    "output": "### synthesis step\nS1: synthesis precursor\nS2: 0.012 g Se powder and 0.012 g NaBH4 were added to 100 mL deionized water under nitrogen atmosphere to form a black mixture\nS3: The mixture was continuously stirred under nitrogen until the black color disappeared\nS4: 0.069 g CdCl2·2.5H2O and 0.07 mL TGA were dissolved in 170 mL deionized water to form a Cd source solution\nS5: its pH value was adjusted to 11 by using a 1.0 M NaOH solution\nS6: he solution was then deoxygenated by bubbling nitrogen for at least 30 min\nS7: solution synthesis nanocrystal\nS8: product_2 was placed in a three-neck flask\nS9: bubbled at room temperature of 17 °C with nitrogen for at least 30 min\nS10: some amount of product_1 was poured into the flask under nitrogen atmosphere (The molar ratio of chemicals in the final solution was kept to be Cd2+/Se2−/TGA of 2/1/6)\nS11: a color change from colorless to very light green\nS12: stirred at 17 °C for 30 min\nS13: 25 mL solution was taken as a sample from the flask with a pipette\nS14: conserved in a nitrogen filled brown bottle\nS15: The temperature was then increased to 30 °C\nS16: stirred at 30 °C for 30 min\nS17: The temperature was then increased to 50 °C\nS18: stirred at 50 °C for 30 min\nS19: The temperature was then increased to 70 °C\nS20: stirred at 70 °C for 30 min\nS21: The temperature was then increased to 90 °C\nS22: stirred at 90 °C for 30 min\nS23: stirred at 90 °C for another 30 min\nS24: bubbled at room temperature of 3 °C with nitrogen for at least 30 min\nS25: stirred at 3 °C for 30 min\n\n### synthesis route\nproduct_6 <sample S4>: S7 → S8 → S9 → S10 → S11 → S12 → S13 → S15 → S16 → S17 → S18 → S19 → S20 → S14\n\n### size&shape properties\n\n\n### absorption spectra properties\n- product_6 <sample S4>\n\n\t\t- first exciton absorption peak\n\n\t\t\t- 436 nm\n\n### emission spectra properties\n\nConfidence: low"
  },
  {
    "instruction": "You are a researcher with extensive experience in chemical synthesis, well-versed in scientific literature and familiar with chemical synthesis methodologies. You will see some paragraphs and **incorrect** synthesis routes and property extraction results. Your task is to analyze the extraction rules and then modify the **incorrect extraction results. **\nExtraction rules: Focus on (1) splitting synthesis steps and (2) formatting them exactly as specified. **No paraphrasing, no inference, no reordering.**\n\nI. Core Objective\nExtract verbatim two types of information from input paragraphs:\n\t1.Synthesis steps & routes: Split procedures into minimal, unique, explicit action units (including parameter differences), then organize into sequential routes tied to products.\n\t2.Product properties: Extract only 4 domains of properties (Size, Morphology, Absorption spectra, Emission spectra) with concrete data, binding to corresponding products.\n\t3.If the input paragraphs contain no mention of synthesis steps or product properties, strictly output \"NOT MENTION\" without creating any content.\n\nII. Synthesis Routes\n1. Step Splitting (### synthesis step)\n\t·From paragraphs, identify all minimal, explicit, and unique experimental actions/observables (one main verb + specific parameters per item).\n\t\t·Uniqueness Rule: Even for similar actions, any minor parameter change (e.g., temperature: 160℃ → 150℃; mass: 76 mg → 70 mg; time: 3 h → 2 h) constitutes a new step—assign a unique identifier (S1, S2, S3, …) to each.\n\t\t·No Duplication: Do not list identical steps multiple times; each S-identifier maps to one unique \"action + parameter\" combination.\n\t·No time order for this section—list all steps as independent units.\n\t·Keep wording, quantitative details (e.g., mass, volume, time, temperature), and original terms verbatim.\n\t·No Vague References: Do not use phrases like \"same as previous step\" or equivalents.\n\t·Allow use of product_# (defined in synthesis route) to refer to corresponding precursors/products in steps, instead of original vague or repeated precursor names, e.g. 1 mL product_1.\n\n2. Route Sequencing (### synthesis route)\n\t·For each product-yielding synthesis, arrange split steps (S1, S2, …) into a chronological sequence (original order from the article).\n\t·Start each route with product_# <Material name>, followed by steps connected with →.\n\t·Assign product_1, product_2, … by first appearance of the final product in the input, with no gaps.\n\n3.Step Revision Based on Routes\n·After completing synthesis route, revise synthesis step using the product_# defined in routes.\n·Replace original mentions of precursors/products (that correspond to product_# in routes) with their assigned product_# to ensure consistency between steps and routes.\n\n\nIII. Product Properties\n·Extract properties only from four domains: (1) Size, (2) Morphology, (3) Absorption spectra, (4) Emission spectra.\n·Use fixed labels to categorize properties (each label maps to 1–2 domains):\n    ### size&shape properties: For Size/Morphology;\n    ### absorption spectra properties: For Absorption spectra;\n    ### emission spectra properties: For Emission spectra.\n·Format (use tabs; keep original terms and values verbatim):\n- product_# <Material name>\n\t- <property term exactly as in article>\n\t\t- <verbatim value(s), including ranges, ±, ×10⁻x, %, units>\n\nRules: include a property only if concrete data exist; attach each property to the **correct** product; do not reformat values.\n\nIV. Output Requirements\n·Output only the three structured sections (### synthesis step, ### synthesis route, property labels) starting immediately. Do not echo the input; no commentary.\n·Final line: Confidence: high | low (assess based on how completely the output matches the input's explicit information).\n\n",
    "input": "In a typical synthesis, 25 ml CdCl_{2} · 2.5H_{2}O (2 × 10^{− 2} M) was dissolved in 55 mL ultrapure water in a 100-mL Teflon-lined stainless steel autoclave, and NAC (1.8 × 10^{− 3} mol), Na_{2}TeO_{3} (10^{− 4} mol) and NaBH_{4} (10^{− 4} mol) were added and the pH was adjusted to 9.0 with vigorous stirring. When the solution's color changed to pale green, meaning that QDs' precursors have been obtained, and then the autoclave was incubated in an oven at 180 °C for a specified period (1, 5, 15, 25, 35, 45, 55 min). Finally, the crystallization and growth of QDs has been achieved. Afterward, the autoclave was cooled to room temperature by a hydro-cooling process. To remove the excess NAC-Cd complexes at the end of the synthesis, cold 2-propanol was added to the reaction mixture to precipitate NAC-capped CdTe QDs. The as-prepared product was dried overnight under vacuum at 40 °C for further experiments, or product was dispersed in phosphate buffer solution (pH = 7.2) and stored at 277 K. The preparation of mercaptoacetic acid (MPA) capped CdTe QDs were adopted from literature [32].\n\nThe emission peak of the corresponding sample (1–55 min) shifted from 502 to 669 nm (Fig. 1b). This red shift was consistent with corresponding absorption spectra. We found that the samples taken at short reaction time (1 min) only showed weaker FL, and their FL peak position consisted of two parts, a high energy peak of excitonic FL and a wide low energy band of emission from trap states. It is because the CdTe QDs formed at the initial growth stage contained a lot of traps on their surface, which acted as the non-radiative center for excitons [18]. With the prolonging of reaction time, the continuous growth of CdTe resulted in the FL peak position shifting to longer wavelengths. The quantum yield (QY) for all sizes shown in Fig. 1 were 20%, 47%, 64%, 42%, 23%, 17% and 9%, respectively. During the 55 min reaction, the emission peaks shifted from 505 to 669 nm. Meantime, the trap state FL peak finally disappeared when the time reached to 5 min, and the excitonic FL became stronger and more symmetrical because of the decreasing of defects of QDs. This is because NAC may be more likely to be prone to thermal decomposition at high temperature, and decompose to give S^{2 −} ions over a prolonged reaction time (5 min), thus forming a layer of CdS shell on the surface of the CdTe QDs [9]. This CdS shell and Cd^{2 +}-NAC could effectively passivate the surface trap states together, and enhance the FL intensity and stability of CdTe QDs (15 min). These findings also suggest NAC not only functions as a stabilizer in the system but also offers S atoms from its gradual decomposition in the later stage of the synthesis.\n\nHRTEM, XRD, XPS, and EDS were employed to characterize the morphology and structure of QDs (15 min). As shown in Fig. 2 , the good monodisperse CdTe QDs on Cu grids showed average sizes of about 2.5 nm, which is consistent with the results calculated from the absorption spectrum [34]. The existence of well resolved lattice planes on the HRTEM image further confirms the crystalline structure and high quality of as-prepared NAC-capped CdTe QDs. Moreover, the lattices stretch straight across the QDs with no evidence of an interface, which is consistent with a coherent epitaxial growth mechanism [17].\n\nFig. 1. Temporal evolution of absorption and corresponding PL spectra of NAC-capped QDs at different reaction times (1, 5, 15, 25, 35, 45, 55 min).\n\nIncorrect extraction results:\n\n### synthesis step\nS1: hydrothermal synthesis nanocrystal\nS2: 25 ml CdCl2 · 2.5H2O ( × 10^−2 M) was dissolved in 55 mL ultrapure water in a 100-mL Teflon-lined stainless steel autoclave\nS3: NAC (1.8 × 10^−3 mol), Na2TeO3 (10^−4 mol) and NaBH4 (10^−4 mol) were added and the pH was adjusted to 9.0 with vigorous stirring\nS4: the solution's color changed to pale green\nS5: the autoclave was incubated in an oven at 180 °C for 1 min\nS6: the autoclave was cooled to room temperature by a hydro-cooling process\nS7: cold 2-propanol was added to the reaction mixture to precipitate NAC-capped CdTe QDs\nS8: product was dispersed in phosphate buffer solution (pH = 7.2)\nS9: stored at 277 K\nS10: the autoclave was incubated in an oven at 180 °C for 5 min\nS11: the autoclave was incubated in an oven at 180 °C for 15 min\nS12: the autoclave was incubated in an oven at 180 °C for 25 min\nS13: the autoclave was incubated in an oven at 180 °C for 35 min\nS14: the autoclave was incubated in an oven at °C for 45 min\nS15: the autoclave was incubated in an oven at 180 °C for 55 min\n\n### synthesis route\nproduct_1 <NAC-capped CdTe QDs>: S1 → S2 → S3 → S4 → S5 → S6 → S7 → S8 → S9\nproduct_2 <NAC-capped CdTe QDs>: S1 → S2 → S3 → S4 → S10 → S6 → S7 → S8 → S9\nproduct_3 <NAC-capped CdTe QDs>: S1 → S2 → S3 → S4 → S11 → S6 → S7 → S8 → S9\nproduct_4 <NAC-capped CdTe QDs>: S1 → S2 → S3 → S4 → S12 → S6 → S7 → S8 → S9\nproduct_5 <NAC-capped CdTe QDs>: S1 → S2 → S3 → S4 → S13 → S6 → S7 → S8 → S9\nproduct_6 <NAC-capped CdTe QDs>: S1 → S2 → S3 → S4 → S14 → S6 → S7 → S8 → S9\nproduct_7 <NAC-capped CdTe QDs>: S1 → S2 → S3 → S4 → S15 → S6 → S7 → S8 → S9\n\n### size&shape properties\n- product_3 <NAC-capped CdTe QDs>\n\n\t\t- average size\n\n\t\t\t- 2.5 nm\n\n### emission spectra properties\n- product_1 <NAC-capped CdTe QDs>\n\n\t\t- emission peak\n\n\t\t\t- 502 nm\n\n\t\t- quantum yield\n\n\t\t\t- 20%\n\n\t- product_2 <NAC-capped CdTe QDs>\n\n\t\t- quantum yield\n\n\t\t\t- 47%\n\n\t- product_3 <NAC-capped CdTe QDs>\n\n\t\t- quantum yield\n\n\t\t\t- 64%\n\n\t- product_4 <NAC-capped CdTe QDs>\n\n\t\t- quantum yield\n\n\t\t\t- 42%\n\n\t- product_5 <NAC-capped CdTe QDs>\n\n\t\t- quantum yield\n\n\t\t\t- 23%\n\n\t- product_6 <NAC-capped CdTe QDs>\n\n\t\t- quantum yield\n\n\t\t\t- 17%\n\n\t- product_7 <NAC-capped CdTe QDs>\n\n\t\t- emission peak\n\n\t\t\t- 669 nm\n\n\t\t- quantum yield\n\n\t\t\t- 9%",
    "output": "### synthesis step\nS1: hydrothermal synthesis nanocrystal\nS2: 25 ml CdCl2 · 2.5H2O (2 × 10^−2 M) was dissolved in 55 mL ultrapure water in a 100-mL Teflon-lined stainless steel autoclave\nS3: NAC (1.8 × 10^−3 mol), Na2TeO3 (10^−4 mol) and NaBH4 (10^−4 mol) were added and the pH was adjusted to 9.0 with vigorous stirring\nS4: the solution's color changed to pale green\nS5: the autoclave was incubated in an oven at 180 °C for 1 min\nS6: the autoclave was cooled to room temperature by a hydro-cooling process\nS7: cold 2-propanol was added to the reaction mixture to precipitate NAC-capped CdTe QDs\nS8: product was dispersed in phosphate buffer solution (pH = 7.2)\nS9: stored at 277 K\nS10: the autoclave was incubated in an oven at 180 °C for 5 min\nS11: the autoclave was incubated in an oven at 180 °C for 15 min\nS12: the autoclave was incubated in an oven at 180 °C for 25 min\nS13: the autoclave was incubated in an oven at 180 °C for 35 min\nS14: the autoclave was incubated in an oven at 180 °C for 45 min\nS15: the autoclave was incubated in an oven at 180 °C for 55 min\n\n### synthesis route\nproduct_1 <NAC-capped CdTe QDs>: S1 → S2 → S3 → S4 → S5 → S6 → S7 → S8 → S9\nproduct_2 <NAC-capped CdTe QDs>: S1 → S2 → S3 → S4 → S10 → S6 → S7 → S8 → S9\nproduct_3 <NAC-capped CdTe QDs>: S1 → S2 → S3 → S4 → S11 → S6 → S7 → S8 → S9\nproduct_4 <NAC-capped CdTe QDs>: S1 → S2 → S3 → S4 → S12 → S6 → S7 → S8 → S9\nproduct_5 <NAC-capped CdTe QDs>: S1 → S2 → S3 → S4 → S13 → S6 → S7 → S8 → S9\nproduct_6 <NAC-capped CdTe QDs>: S1 → S2 → S3 → S4 → S14 → S6 → S7 → S8 → S9\nproduct_7 <NAC-capped CdTe QDs>: S1 → S2 → S3 → S4 → S15 → S6 → S7 → S8 → S9\n\n### size&shape properties\n- product_3 <NAC-capped CdTe QDs>\n\n\t\t- average size\n\n\t\t\t- 2.5 nm\n\n### emission spectra properties\n- product_1 <NAC-capped CdTe QDs>\n\n\t\t- emission peak\n\n\t\t\t- 502 nm\n\n\t\t- quantum yield\n\n\t\t\t- 20%\n\n\t- product_2 <NAC-capped CdTe QDs>\n\n\t\t- quantum yield\n\n\t\t\t- 47%\n\n\t- product_3 <NAC-capped CdTe QDs>\n\n\t\t- quantum yield\n\n\t\t\t- 64%\n\n\t- product_4 <NAC-capped CdTe QDs>\n\n\t\t- quantum yield\n\n\t\t\t- 42%\n\n\t- product_5 <NAC-capped CdTe QDs>\n\n\t\t- quantum yield\n\n\t\t\t- 23%\n\n\t- product_6 <NAC-capped CdTe QDs>\n\n\t\t- quantum yield\n\n\t\t\t- 17%\n\n\t- product_7 <NAC-capped CdTe QDs>\n\n\t\t- emission peak\n\n\t\t\t- 669 nm\n\n\t\t- quantum yield\n\n\t\t\t- 9%\nConfidence: high"
  },
  {
    "instruction": "You are a researcher with extensive experience in chemical synthesis, well-versed in scientific literature and familiar with chemical synthesis methodologies. Your task is to extract synthesis routes and product properties **verbatim** from the input paragraphs. Focus on (1) splitting synthesis steps and (2) formatting them exactly as specified. **No paraphrasing, no inference, no reordering.**\n\nI. Core Objective\nExtract verbatim two types of information from input paragraphs without paraphrasing, inference, or reordering:\n\t1.Synthesis steps & routes: Split procedures into minimal, unique, explicit action units (including parameter differences), then organize into sequential routes tied to products.\n\t2.Product properties: Extract only 4 domains of properties (Size, Morphology, Absorption spectra, Emission spectra) with concrete data, binding to corresponding products.\n\t3.If the input paragraphs contain no mention of synthesis steps or product properties, strictly output \"NOT MENTION\" without creating any content.\n\nII. Synthesis Routes\n1. Step Splitting (### synthesis step)\n\t·From paragraphs, identify all minimal, explicit, and unique experimental actions/observables (one main verb + specific parameters per item).\n\t\t·Uniqueness Rule: Even for similar actions, any minor parameter change (e.g., temperature: 160℃ → 150℃; mass: 76 mg → 70 mg; time: 3 h → 2 h) constitutes a new step—assign a unique identifier (S1, S2, S3, …) to each.\n\t\t·No Duplication: Do not list identical steps multiple times; each S-identifier maps to one unique \"action + parameter\" combination.\n\t·No time order for this section—list all steps as independent units.\n\t·Keep wording, quantitative details (e.g., mass, volume, time, temperature), and original terms verbatim.\n\t·No Vague References: Do not use phrases like \"same as previous step\" or equivalents.\n\t·Allow use of product_# (defined in synthesis route) to refer to corresponding precursors/products in steps, instead of original vague or repeated precursor names, e.g. 1 mL product_1.\n\nExample:\n### synthesis step\nS1: synthesis precursor\nS2: 76 mg of NaBH4 was transfer to a small flask which was cooled by ice\nS3: then 1 ml H2O and 79 mg Se powder was put into the flask\nS4: A small outlet must be connected to the flask\nS5: The black Se powder disappeared and white Na2B4O7 precipitation appeared after about 3 h\nS6: The resulting clear aqueous solution was transferred into 100 ml degassed water\n\n2. Route Sequencing (### synthesis route)\n\t·For each product-yielding synthesis, arrange split steps (S1, S2, …) into a chronological sequence (original order from the article).\n\t·Start each route with product_# <Material name>, followed by steps connected with →.\n\t·Assign product_1, product_2, … by first appearance of the final product in the input, with no gaps.\n\nExample:\n### synthesis route\nproduct_1 <NaHSe solution>: S1 → S2 → S3 → S4 → S5 → S6\n\n3.Step Revision Based on Routes\n·After completing synthesis route, revise synthesis step using the product_# defined in routes.\n·Replace original mentions of precursors/products (that correspond to product_# in routes) with their assigned product_# to ensure consistency between steps and routes.\n\n\nIII. Product Properties\n·Extract properties only from four domains: (1) Size, (2) Morphology, (3) Absorption spectra, (4) Emission spectra.\n·Use fixed labels to categorize properties (each label maps to 1–2 domains):\n    ### size&shape properties: For Size/Morphology;\n    ### absorption spectra properties: For Absorption spectra;\n    ### emission spectra properties: For Emission spectra.\n·Format (use tabs; keep original terms and values verbatim):\n- product_# <Material name>\n\t- <property term exactly as in article>\n\t\t- <verbatim value(s), including ranges, ±, ×10⁻x, %, units>\n\nExample:\n### size&shape properties\n- product_6 <CdSe–CdS QDs>\n\t- average sizes\n\t\t- 12 nm\n\nRules: include a property only if concrete data exist; attach each property to the **correct** product; do not reformat values.\n\nIV. Output Requirements\n·Output only the three structured sections (### synthesis step, ### synthesis route, property labels) starting immediately. Do not echo the input; no commentary.\n·Final line: Confidence: high | low (assess based on how completely the output matches the input's explicit information).\n\n",
    "input": "Zinc oxide (ZnO) quantum dots (QDs) were prepared by a simple chemical precipitation method using zinc acetate dihydrate and lithium hydroxide. Initially, 1 mol/L of Zn(CH₃COO)₂·2H₂O was dissolved in 50 mL of ethanol and vigorously stirred at 55 °C for 80 min, then allowed to cool naturally to room temperature. Separately, 0.65 g LiOH·H₂O was ultrasonically dissolved in 50 mL ethanol, followed by cooling to room temperature. The LiOH solution was then slowly introduced into the zinc acetate solution under continuous vigorous stirring at ambient temperature. ZnO quantum dots were precipitated by adding n-heptane at a volume ratio of 3:2 (n-heptane:solution), followed by vigorous stirring. After centrifugation, the obtained precipitate was collected, redispersed into ethanol, and repeatedly washed with ethanol and n-heptane to remove residual lithium and acetate ions. The product was dried at room temperature, yielding white ZnO powder. This powder was subsequently annealed at temperatures of 450, 750, and 950 °C in air for 3 h to investigate the effect on size and morphology.\n\nThe TEM images combined with SAED patterns of ZnO quantum dots before and after annealing at different temperatures (Fig. 2) illustrate distinct morphological evolution. The initially synthesized ZnO QDs were uniform spheres averaging approximately 4 nm in diameter, exhibiting high monodispersity. Upon annealing at 450 °C, particles grew to approximately 50 nm, displaying irregular, distorted shapes. At higher annealing temperatures (750 and 950 °C), the particle dimensions notably increased to around 160 nm and 290 nm, respectively, and displayed significantly increased crystallinity, as evidenced by prominent diffraction patterns. The crystallite growth at higher temperatures is attributed to the improved atomic diffusion, resulting in randomly shaped, larger nanoparticles.",
    "output": "### synthesis step\nS1: synthesis precursor\nS2: 0.65 g LiOH·H₂O was ultrasonically dissolved in 50 mL ethanol\nS3: followed by cooling to room temperature\nS4: solution synthesis nanocrystal\nS5: 1 mol/L of Zn(CH₃COO)₂·2H₂O was dissolved in 50 mL of ethanol and vigorously stirred at 55 °C for 80 min\nS6: allowed to cool naturally to room temperature\nS7: product_1 was then slowly introduced into the zinc acetate solution under continuous vigorous stirring at ambient temperature\nS8: ZnO quantum dots were precipitated by adding n-heptane at a volume ratio of 3:2 (n-heptane:solution), followed by vigorous stirring\nS9: After centrifugation, the obtained precipitate was collected\nS10: redispersed into ethanol and repeatedly washed with ethanol and n-heptane\nS11: The product was dried at room temperature, yielding white ZnO powder\nS12: The powder was annealed at 450 °C in air for 3 h\nS13: The powder was annealed at 750 °C in air for 3 h\nS14: The powder was annealed at 950 °C in air for 3 h\n\n### synthesis route\nproduct_1 <precursor>: S1 → S2 → S3\nproduct_2 <ZnO QDs>: S4 → S5 → S6 → S7 → S8 → S9 → S10 → S11 → S12\nproduct_3 <ZnO QDs>: S4 → S5 → S6 → S7 → S8 → S9 → S10 → S11 → S13\nproduct_4 <ZnO QDs>: S4 → S5 → S6 → S7 → S8 → S9 → S10 → S11 → S14\nproduct_5 <white powders of ZnO QDs>: S4 → S5 → S6 → S7 → S8 → S9 → S10 → S11\n\n### size&shape properties\n- product_5 <white powders of ZnO QDs>\n\t\t- size\n\t\t\t- 4 nm\n\t\t- shape\n\t\t\t- spherical\n\n\t- product_2 <ZnO QDs>\n\t\t- size\n\t\t\t- 50 nm\n\t\t- shape\n\t\t\t- distorted and randomly shaped\n\n\t- product_3 <ZnO QDs>\n\t\t- size\n\t\t\t- 160 nm\n\t\t- shape\n\t\t\t- distorted and randomly shaped\n\n\t- product_4 <ZnO QDs>\n\t\t- size\n\t\t\t- 290 nm\n\t\t- shape\n\t\t\t- distorted and randomly shaped\nConfidence: high"
  },
  {
